Repository: LUOaini1213/battery-early-warning

# battery-early-warning

Early-life cycle-life prediction, online knee warning, a failure-case library and an SQL analyst
layer, built on the public Severson et al. (2019) fast-charging dataset (124 commercial
LFP/graphite 18650 cells) plus four NASA PCoE lab cells with impedance data.

**Findings** (all numbers rendered from `results/` and re-checked by the tests):

- **Early prediction reproduces the paper's baseline, not its best model.** The one-feature variance
  model has primary-test RMSE 138 cycles (paper: 138); my reconstructed
  full model gets 125 (paper: 118), and a random forest is worse than
  the linear models on both test sets.
- **Fancier knee detectors do not clearly beat a naive threshold.** On 83 held-out cells,
  "capacity < 95% of early level" warns a median 186 cycles before end of life with
  2.4% false alarms; the rolling-slope detector has 0.0% false alarms but warns later
  (142 cycles); CUSUM warns earliest (328) with 8.4% false alarms.
- **Impedance adds no visible information in 4 NASA cells:** Re+Rct predict capacity worse
  (leave-one-cell-out RMSE 0.186 Ah) than the discharge count alone (0.091 Ah).
- **Limits:** lab cells only, lead times in cycles of one test protocol, and the failure-case root
  causes are unverified hypotheses.
> **What this is.** A personal portfolio project built in October 2026 with AI assistance (code
> and text were drafted with an AI coding assistant and checked by running them). All data is
> public. Every result number in this README is generated from `results/` by `run_all.py`, and
> `tests/test_readme_numbers.py` parses this file and checks each one against those files
> (the remaining numbers are fixed protocol constants such as the 0.88 Ah end-of-life threshold).
>
> **What is not claimed.** No BMS or production deployment; no proprietary or field data; lab
> cells only (one cell type and one test rig for the main dataset, four cells for the impedance
> analysis). Root causes in the failure-case library are hypotheses, not diagnoses.

**中文摘要**：个人作品（2026 年 10 月，借助 AI 辅助完成），只用公开数据：Severson 2019 的
124 颗磷酸铁锂快充电芯 + NASA PCoE 4 颗实验室电芯的阻抗数据。内容包括：用前 100 圈预测寿命并
识别早衰电芯（按论文原划分复现，方差模型的误差与论文表 1 基本一致）；只用历史数据的在线拐点预警，比较
四种方法的提前量与误报；25 个异常电芯案例（根因一律写成"假设"并附文献）；DuckDB +
ClickHouse 两套 SQL 模板并核对结果一致。不涉及 BMS 部署、专有数据或现场数据。

## Reproduce

```bash
python -m venv .venv && . .venv/bin/activate   # Windows: .venv\Scripts\activate
pip install -r requirements.txt                 # Python 3.11; or: uv venv && uv pip install -r requirements.txt
python run_all.py --download        # fetches 8.27 GB from data.matr.io into $BEW_DATA_ROOT (default ./data, git-ignored);
                                     # the 4 NASA files must be placed by hand in $BEW_DATA_ROOT/nasa_pcoe first
                                     # (see DATA_SOURCES.md); run_all.py stops before downloading if they are missing
python -m pytest                     # unit tests (CI runs these on a synthetic fixture)
python scripts/verify_clickhouse.py  # optional: needs Docker; runs the ClickHouse templates and compares with DuckDB
python scripts/mutation_test.py      # optional: breaks the code on purpose and checks the tests notice
```

Raw data never enters the repo. Every raw file is SHA-256 hashed, checked against the published
hashes (run_all.py stops on a mismatch) and recorded in `results/provenance.json`; licences and citations are in [DATA_SOURCES.md](DATA_SOURCES.md).

## 1. Early prediction from the first 100 cycles

Protocol follows the paper and the official loader: same cell exclusions and merge, same split
(41 train / 43 primary test / 40 secondary test, by cell),
target log10(cycle life), elastic net with repeated 4-fold CV on the training cells only. Features
are my reconstruction from the paper's main text (the supplementary feature table was not used),
so the discharge and full models use 12 and 19 candidate features instead
of 13 and 20.

RMSE in cycles; in brackets: primary test without the anomalous cell b2c1 (life
148), as in the paper.

| model | train | primary test | secondary test | paper (train / primary / secondary) |
|---|---|---|---|---|
| variance (1 feature, OLS) | 104 | 138 (138) | 196 | 103 / 138 (138) / 196 |
| discharge (elastic net, 8 of 12 selected) | 73 | 92 (88) | 171 | 76 / 91 (86) / 173 |
| full (elastic net, 9 of 19 selected) | 65 | 125 (124) | 223 | 51 / 118 (100) / 214 |
| random forest (full features) | 137 | 201 (198) | 258 | not in paper |

Mean absolute percentage error (%):

| model | train | primary test | secondary test | paper |
|---|---|---|---|---|
| variance | 14.1 | 14.7 (13.2) | 11.4 | 14.1 / 14.7 (13.2) / 11.4 |
| discharge | 9.5 | 12.7 (9.6) | 9.4 | 9.8 / 13.0 (10.1) / 8.6 |
| full | 7.4 | 12.1 (9.5) | 12.4 | 5.6 / 14.1 (7.5) / 10.7 |
| random forest | 5.4 | 14.5 (10.0) | 12.7 | — |

Where I agree and differ with the paper:

- **Variance model reproduces.** Correlation of log10 var ΔQ100-10(V) with log10 cycle life is

File: results/nasa_eis/metrics.json
{
  "n_impedance_ops": 887,
  "n_with_prior_discharge": 886,
  "n_discharges": 636,
  "per_cell": {
    "B0005": {
      "n_ops": 278,
      "re_start_mohm": 45.10114851143001,
      "re_end_mohm": 57.823749393303174,
      "rct_start_mohm": 69.45627304536995,
      "rct_end_mohm": 82.52211755101288,
      "cap_start_ah": 1.8470259949329193,
      "cap_end_ah": 1.288003392619118,
      "spearman_re_vs_capacity": -0.7935019052116604,
      "spearman_rct_vs_capacity": -0.8119513137263135,
      "partial_spearman_re_vs_capacity_given_discharge_no": 0.11874896010278913,
      "partial_spearman_rct_vs_capacity_given_discharge_no": -0.06593512357442387
    },
    "B0006": {
      "n_ops": 278,
      "re_start_mohm": 61.23359021000344,
      "re_end_mohm": 74.29181207917377,
      "rct_start_mohm": 78.5415394665875,
      "rct_end_mohm": 101.45770673563659,
      "cap_start_ah": 1.9575499080884022,
      "cap_end_ah": 1.1644009557372264,
      "spearman_re_vs_capacity": -0.9341035902096354,
      "spearman_rct_vs_capacity": -0.9272018882838289,
      "partial_spearman_re_vs_capacity_given_discharge_no": -0.0004143504843713788,
      "partial_spearman_rct_vs_capacity_given_discharge_no": -0.2540963543680009
    },
    "B0007": {
      "n_ops": 278,
      "re_start_mohm": 39.71312292013592,
      "re_end_mohm": 64.92066764951248,
      "rct_start_mohm": 61.80654339682964,
      "rct_end_mohm": 91.3267326241943,
      "cap_start_ah": 1.8807805437609766,
      "cap_end_ah": 1.4063358479692922,
      "spearman_re_vs_capacity": -0.9621013817147519,
      "spearman_rct_vs_capacity": -0.9327446422239203,
      "partial_spearman_re_vs_capacity_given_discharge_no": 0.10536294249515218,
      "partial_spearman_rct_vs_capacity_given_discharge_no": -0.031560324910166554
    },
    "B0018": {
      "n_ops": 52,
      "re_start_mohm": 62.607013925682395,
      "re_end_mohm": 65.21856379431411,
      "rct_start_mohm": 94.6846935443713,
      "rct_end_mohm": 91.1517651919059,
      "cap_start_ah": 1.8431955317089987,
      "cap_end_ah": 1.3589854739373584,
      "spearman_re_vs_capacity": -0.7566598388236645,
      "spearman_rct_vs_capacity": -0.10403859327540457,
      "partial_spearman_re_vs_capacity_given_discharge_no": 0.029608778109524884,
      "partial_spearman_rct_vs_capacity_given_discharge_no": 0.0006190143239196812
    }
  },
  "caveat": "4 lab cells, single chemistry/protocol family; correlations are descriptive.",
  "range": {
    "spearman_re_min": -0.9621013817147519,
    "spearman_re_max": -0.7566598388236645,
    "spearman_rct_min": -0.9327446422239203,
    "spearman_rct_max": -0.10403859327540457,
    "partial_abs_max": 0.2540963543680009
  },
  "leave_one_cell_out": {
    "re_rct": [
      {
        "held_out": "B0005",
        "rmse_ah": 0.17256294946547082
      },
      {
        "held_out": "B0006",
        "rmse_ah": 0.25466981749366097
      },
      {
        "held_out": "B0007",
        "rmse_ah": 0.08623768417059578
      },
      {
        "held_out": "B0018",
        "rmse_ah": 0.2313704981944568
      }
    ],
    "delta_re_rct": [
      {
        "held_out": "B0005",
        "rmse_ah": 0.13010619685023236
      },
      {
        "held_out": "B0006",
        "rmse_ah": 0.24253060136318558
      },
      {
        "held_out": "B0007",
        "rmse_ah": 0.25180520557179586
      },
      {
        "held_out": "B0018",
        "rmse_ah": 0.31772099094903306
      }
    ],
    "discharge_count": [
      {
        "held_out": "B0005",
        "rmse_ah": 0.02674450690004518
      },
      {
        "held_out": "B0006",
        "rmse_ah": 0.1036548205467465
      },
      {
        "held_out": "B0007",
        "rmse_ah": 0.11516630037932395
      },
      {
        "held_out": "B0018",
        "rmse_ah": 0.12013674916067008
      }
    ]
  },
  "loco_mean_rmse_ah": {
    "re_rct": 0.18621023733104608,
    "delta_re_rct": 0.23554074868356173,
    "discharge_count": 0.09142559424669643
  }
}
